Repository: dreece2304/Paper2

# Paper Analysis and Figure Generation Project

## 📖 Overview
This repository supports the analysis, figure generation, and manuscript preparation for our research paper:

> "**[Insert Paper Title]**"

---

## 📂 Directory Structure

- **`01_Hybrid_Growth/`**, **`02_UV_Effects/`**, etc.:  
  Self-contained analysis subsections containing their own:
  - Raw and processed data
  - Analysis notebooks
  - Generated results (tables)
  - Figures (draft and final)

- **`shared/`**  
  Common scripts and utility functions reused across all analyses.

- **`paper/`**  
  LaTeX source for manuscript and supplementary information.

---

File: 05_FTIR_Analysis/analysis/ftir_peaks_20250701_221259.json
{
  "2120": {
    "label": "C\u2261C stretch",
    "importance": "high",
    "change": "decrease"
  },
  "3290": {
    "label": "\u2261C-H stretch",
    "importance": "medium",
    "change": "decrease"
  },
  "1050": {
    "label": "Al-O-C asym.",
    "importance": "high",
    "change": "stable"
  },
  "950": {
    "label": "Al-O-C sym.",
    "importance": "medium",
    "change": "stable"
  },
  "780": {
    "label": "Al-O-Al",
    "importance": "medium",
    "change": "stable"
  },
  "650": {
    "label": "Al-O stretch",
    "importance": "medium",
    "change": "stable"
  },
  "2920": {
    "label": "CH\u2082 asym.",
    "importance": "low",
    "change": "stable"
  },
  "2850": {
    "label": "CH\u2082 sym.",
    "importance": "low",
    "change": "stable"
  },
  "1460": {
    "label": "CH\u2082 bend",
    "importance": "low",
    "change": "stable"
  },
  "1650": {
    "label": "C=C stretch",
    "importance": "high",
    "change": "appear"
  },
  "3400": {
    "label": "O-H stretch",
    "importance": "medium",
    "change": "increase"
  }
}

File: 05_FTIR_Analysis/analysis/ftir_peaks_20250701_231015.json
{
  "2120": {
    "label": "C\u2261C stretch",
    "importance": "high",
    "change": "decrease",
    "measured_asdep": 0.5206801470588235,
    "measured_uv": 0.44538709483428446,
    "change_type": "STABLE",
    "wavenumber": 2120,
    "spectrum_info": "Both spectra"
  },
  "3290": {
    "label": "\u2261C-H stretch",
    "importance": "medium",
    "change": "decrease",
    "measured_asdep": 0.38564644607843135,
    "measured_uv": 0.022154441710791773,
    "change_type": "STABLE",
    "wavenumber": 3290,
    "spectrum_info": "Both spectra"
  },
  "1050": {
    "label": "Al-O-C asym.",
    "importance": "high",
    "change": "stable",
    "measured_asdep": 0.7645526960784312,
    "measured_uv": 0.5731476150363931,
    "change_type": "STABLE",
    "wavenumber": 1050,
    "spectrum_info": "Both spectra"
  },
  "950": {
    "label": "Al-O-C sym.",
    "importance": "medium",
    "change": "stable",
    "measured_asdep": 0.0899203431372549,
    "measured_uv": 0.06730097127869117,
    "change_type": "STABLE",
    "wavenumber": 950,
    "spectrum_info": "Both spectra"
  },
  "780": {
    "label": "Al-O-Al",
    "importance": "medium",
    "change": "stable",
    "measured_asdep": 0.10485600490196079,
    "measured_uv": 0.21289128681399613,
    "change_type": "STABLE",
    "wavenumber": 780,
    "spectrum_info": "Both spectra"
  },
  "650": {
    "label": "Al-O stretch",
    "importance": "medium",
    "change": "stable",
    "measured_asdep": 0.366344975490196,
    "measured_uv": 0.9661115810554481,
    "change_type": "STABLE",
    "wavenumber": 650,
    "spectrum_info": "Both spectra"
  },
  "2920": {
    "label": "CH\u2082 asym.",
    "importance": "low",
    "change": "stable",
    "measured_asdep": 0.2939644607843137,
    "measured_uv": 0.12563155998464468,
    "change_type": "STABLE",
    "wavenumber": 2920,
    "spectrum_info": "Both spectra"
  },
  "2850": {
    "label": "CH\u2082 sym.",
    "importance": "low",
    "change": "stable",
    "measured_asdep": 0.5223651960784313,
    "measured_uv": 0.15397030753409574,
    "change_type": "STABLE",
    "wavenumber": 2850,
    "spectrum_info": "Both spectra"
  },
  "1460": {
    "label": "CH\u2082 bend",
    "importance": "low",
    "change": "stable",
    "measured_asdep": 0.24211090686274508,
    "measured_uv": 0.12126266973743761,
    "change_type": "STABLE",
    "wavenumber": 1460,
    "spectrum_info": "Both spectra"
  },
  "1650": {
    "label": "C=C stretch",
    "importance": "high",
    "change": "appear",
    "measured_asdep": 0.15747549019607843,
    "measured_uv": 0.18325368000186187,
    "change_type": "STABLE",
    "wavenumber": 1650,
    "spectrum_info": "Both spectra"
  },
  "3400": {
    "label": "O-H stretch",
    "importance": "medium",
    "change": "increase",
    "measured_asdep": 0.2423406862745098,
    "measured_uv": 0.02179723179793094,
    "change_type": "STABLE",
    "wavenumber": 3400,
    "spectrum_info": "Both spectra"
  },
  "3641": {
    "label": "Peak 12",
    "asdep_intensity": "medium",
    "asdep_shape": "sharp",
    "uv_intensity": "weak",
    "uv_shape": "sharp",
    "spectrum_info": "Both spectra",
    "notes": "Auto-added from Both spectra",
    "measured_asdep": 0.24011948529411759,
    "measured_uv": 0.1334247155607437,
    "change_type": "DECREASES",
    "wavenumber": 3641
  },
  "3217": {
    "label": "Peak 13",
    "asdep_intensity": "medium",
    "asdep_shape": "sharp",
    "uv_intensity": "very weak",
    "uv_shape": "sharp",
    "spectrum_info": "Both spectra",
    "notes": "Auto-added from Both spectra",
    "measured_asdep": 0.43037683823529405,
    "measured_uv": 0.03459333348203304,
    "change_type": "DECREASES",
    "wavenumber": 3217
  },
  "2911": {
    "label": "Peak 14",
    "asdep_intensity": "medium",
    "asdep_shape": "sharp",
    "uv_intensity": "weak",
    "uv_shape": "sharp",
    "spectrum_info": "Both spectra",
    "notes": "Auto-added from Both spectra",
    "measured_asdep": 0.31862745098039214,
    "measured_uv": 0.12752080982127473,
    "change_type": "DECREASES",
    "wavenumber": 2911
  },
  "2852": {
    "label": "Peak 15",
    "asdep_intensity": "strong",
    "asdep_shape": "sharp",
    "uv_intensity": "medium",
    "uv_shape": "sharp",
    "spectrum_info": "Both spectra",
    "notes": "Auto-added from Both spectra",
    "measured_asdep": 0.5239736519607843,
    "measured_uv": 0.15503301056720017,
    "change_type": "DECREASES",
    "wavenumber": 2852
  },
  "2546": {
    "label": "Peak 16",
    "asdep_intensity": "medium",
    "asdep_shape": "sharp",
    "uv_intensity": "medium",
    "uv_shape": "sharp",
    "spectrum_info": "Both spectra",
    "notes": "Auto-added from Both spectra",
    "measured_asdep": 0.3729319852941176,
    "measured_uv": 0.24666162764375868,
    "change_type": "STABLE",
    "wavenumber": 2546
  },
  "2444": {
    "label": "Peak 17",
    "asdep_intensity": "medium",
    "asdep_shape": "sharp",
    "uv_intensity": "medium",
    "uv_shape": "sharp",
    "spectrum_info": "Both spectra",
    "notes": "Auto-added from Both spectra",
    "measured_asdep": 0.37454044117647056,
    "measured_uv": 0.24229273739655163,
    "change_type": "STABLE",
    "wavenumber": 2444
  },
  "2154": {
    "label": "Peak 18",
    "asdep_intensity": "very strong",
    "asdep_shape": "sharp",
    "uv_intensity": "strong",
    "uv_shape": "sharp",
    "spectrum_info": "Both spectra",
    "notes": "Auto-added from Both spectra",
    "measured_asdep": 0.8018535539215685,
    "measured_uv": 0.6968934793356628,
    "change_type": "DECREASES",
    "wavenumber": 2154
  },
  "2012": {
    "label": "Peak 19",
    "asdep_intensity": "strong",
    "asdep_shape": "sharp",
    "uv_intensity": "strong",
    "uv_shape": "sharp",
    "spectrum_info": "Both spectra",
    "notes": "Auto-added from Both spectra",
    "measured_asdep": 0.6977634803921569,
    "measured_uv": 0.6803625432651498,
    "change_type": "STABLE",
    "wavenumber": 2012
  },
  "1608": {
    "label": "Peak 20",
    "asdep_intensity": "medium",
    "asdep_shape": "sharp",
    "uv_intensity": "medium",
    "uv_shape": "sharp",
    "spectrum_info": "Both spectra",
    "notes": "Auto-added from Both spectra",
    "measured_asdep": 0.17279411764705882,
    "measured_uv": 0.339471025868211,
    "change_type": "STABLE",
    "wavenumber": 1608
  },
  "1451": {
    "label": "Peak 21",
    "asdep_intensity": "medium",
    "asdep_shape": "sharp",
    "uv_intensity": "weak",
    "uv_shape": "sharp",
    "spectrum_info": "Both spectra",
    "notes": "Auto-added from Both spectra",
    "measured_asdep": 0.2978707107843137,
    "measured_uv": 0.1433432772030516,
    "change_type": "DECREASES",
    "wavenumber": 1451
  },
  "1365": {
    "label": "Peak 22",
    "asdep_intensity": "strong",
    "asdep_shape": "sharp",
    "uv_intensity": "medium",
    "uv_shape": "sharp",
    "spectrum_info": "Both spectra",
    "notes": "Auto-added from Both spectra",
    "measured_asdep": 0.5702359068627451,
    "measured_uv": 0.2936567173299317,
    "change_type": "DECREASES",
    "wavenumber": 1365
  },
  "1267": {
    "label": "Peak 23",
    "asdep_intensity": "weak",
    "asdep_shape": "sharp",
    "uv_intensity": "weak",
    "uv_shape": "sharp",
    "spectrum_info": "Both spectra",
    "notes": "Auto-added from Both spectra",
    "measured_asdep": 0.13082107843137256,
    "measured_uv": 0.08111611070904858,
    "change_type": "STABLE",
    "wavenumber": 1267
  },
  "1228": {
    "label": "Peak 24",
    "asdep_intensity": "weak",
    "asdep_shape": "sharp",
    "uv_intensity": "very weak",
    "uv_shape": "sharp",
    "spectrum_info": "As-deposited only",
    "notes": "Auto-added from As-deposited only",
    "measured_asdep": 0.12170649509803921,
    "measured_uv": 0.03211369307145607,
    "change_type": "DISAPPEARS",
    "wavenumber": 1228
  },
  "1142": {
    "label": "Peak 25",
    "asdep_intensity": "strong",
    "asdep_shape": "sharp",
    "uv_intensity": "not visible",
    "uv_shape": "sharp",
    "spectrum_info": "Both spectra",
    "notes": "Auto-added from Both spectra",
    "measured_asdep": 0.7696078431372548,
    "measured_uv": 0.4172845035144121,
    "change_type": "DISAPPEARS",
    "wavenumber": 1142
  },
  "1063": {
    "label": "Peak 26",
    "asdep_intensity": "strong",
    "asdep_shape": "sharp",
    "uv_intensity": "strong",
    "uv_shape": "sharp",
    "spectrum_info": "Both spectra",
    "notes": "Auto-added from Both spectra",
    "measured_asdep": 0.7734375,
    "measured_uv": 0.5338276028115296,
    "change_type": "STABLE",
    "wavenumber": 1063
  },
  "1016": {
    "label": "Peak 27",
    "asdep_intensity": "very strong",
    "asdep_shape": "sharp",
    "uv_intensity": "strong",
    "uv_shape": "sharp",
    "spectrum_info": "Both spectra",
    "notes": "Auto-added from Both spectra",
    "measured_asdep": 0.9450827205882352,
    "measured_uv": 0.713424415406176,
    "change_type": "DECREASES",
    "wavenumber": 1016
  },
  "851": {
    "label": "Peak 28",
    "asdep_intensity": "weak",
    "asdep_shape": "sharp",
    "uv_intensity": "medium",
    "uv_shape": "sharp",
    "spectrum_info": "Both spectra",
    "notes": "Auto-added from Both spectra",
    "measured_asdep": 0.12660845588235292,
    "measured_uv": 0.23792384714934459,
    "change_type": "INCREASES",
    "wavenumber": 851
  },
  "886": {
    "label": "Peak 29",
    "asdep_intensity": "weak",
    "asdep_shape": "sharp",
    "uv_intensity": "weak",
    "uv_shape": "sharp",
    "spectrum_info": "As-deposited only",
    "notes": "Auto-added from As-deposited only",
    "measured_asdep": 0.12783394607843138,
    "measured_uv": 0.08938157874430515,
    "change_type": "DISAPPEARS",
    "wavenumber": 886
  },
  "796": {
    "label": "Peak 30",
    "asdep_intensity": "weak",
    "asdep_shape": "sharp",
    "uv_intensity": "not visible",
    "uv_shape": "sharp",
    "spectrum_info": "Both spectra",
    "notes": "Auto-added from Both spectra",
    "measured_asdep": 0.10776654411764705,
    "measured_uv": 0.19919422549842808,
    "change_type": "DISAPPEARS",
    "wavenumber": 796
  },
  "690": {
    "label": "Peak 31",
    "asdep_intensity": "medium",
    "asdep_shape": "sharp",
    "uv_intensity": "very strong",
    "uv_shape": "sharp",
    "spectrum_info": "Both spectra",
    "notes": "Auto-added from Both spectra",
    "measured_asdep": 0.42509191176470584,
    "measured_uv": 0.9592630503976641,
    "change_type": "INCREASES",
    "wavenumber": 690
  },
  "565": {
    "label": "Peak 32",
    "asdep_intensity": "medium",
    "asdep_shape": "sharp",
    "uv_intensity": "strong",
    "uv_shape": "sharp",
    "spectrum_info": "Both spectra",
    "notes": "Auto-added from Both spectra",
    "measured_asdep": 0.1956188725490196,
    "measured_uv": 0.5922762696322725,
    "change_type": "INCREASES",
    "wavenumber": 565
  }
}
