Repository: dreece2304/Paper2

# Paper Analysis and Figure Generation Project

## 📖 Overview
This repository supports the analysis, figure generation, and manuscript preparation for our research paper:

> "**[Insert Paper Title]**"

---

## 📂 Directory Structure

- **`01_Hybrid_Growth/`**, **`02_UV_Effects/`**, etc.:  
  Self-contained analysis subsections containing their own:
  - Raw and processed data
  - Analysis notebooks
  - Generated results (tables)
  - Figures (draft and final)

- **`shared/`**  
  Common scripts and utility functions reused across all analyses.

- **`paper/`**  
  LaTeX source for manuscript and supplementary information.

---

File: 05_FTIR_Analysis/outputs/ftir_artifacts_table.tex
\begin{table}[ht]
\centering
\caption{Artifact Peaks and Expected Features in FTIR Spectrum}
\label{tab:ftir_artifacts}
\begin{tabular}{lcccl}
\hline
\textbf{Wavenumber} & \textbf{Assignment} & \textbf{Type} & \textbf{Change} & \textbf{Notes} \\
\textbf{(cm$^{-1}$)} &  &  &  &  \\
\hline
2546 & Artifact peak & Artifact & ⚠ & CO₂ interference \\
2444 & Artifact peak & Artifact & ⚠ & CO₂ interference \\
2154 & C$\equiv$C stretch (internal) & Expected & ⚠ & Expected ~2154, CO₂ obscured \\
2100 & C$\equiv$C stretch & Expected & ⚠ & Expected ~2100, CO₂ interference \\
\hline
\end{tabular}
\begin{flushleft}
\footnotesize
Expected peaks are theoretical assignments that may be obscured by atmospheric CO$_2$ interference in the 2300-2600 cm$^{-1}$ region.
\end{flushleft}
\end{table}

File: 05_FTIR_Analysis/outputs/ftir_peak_changes_improved.tex
\begin{table*}[ht]
\centering
\caption{FTIR Peak Assignments and Changes upon UV Exposure for Alucone Films}
\label{tab:ftir_peaks}
\begin{tabular}{llcccl}
\hline
\textbf{Region} & \textbf{Wavenumber} & \textbf{Assignment} & \textbf{Spectra} & \textbf{Change} & \textbf{Notes} \\
 & \textbf{(cm$^{-1}$)} &  &  &  &  \\
\hline
\multirow{2}{*}{\textbf{O-H}} & 3641 & Free O-H stretch & Both & ↓ & Surface groups \\
 & 3217 & H-bonded O-H stretch & As-dep $\rightarrow$ trace & ↓↓ & Nearly eliminated \\
\hline
\multirow{2}{*}{\textbf{C-H}} & 2911 & CH$_2$ asymmetric stretch & Both & ↓ & Alkyl chain \\
 & 2850 & CH$_2$ symmetric stretch & Both & ↓↓ & Alkyl chain \\
\hline
\multirow{2}{*}{\textbf{C≡C}} & 2154 & \textit{C$\equiv$C stretch (internal)} & \textit{Obscured} & ⚠ & Expected ~2154, CO₂ obscured \\
 & 2100 & \textit{C$\equiv$C stretch} & \textit{Obscured} & ⚠ & Expected ~2100, CO₂ interference \\
\hline
\multirow{1}{*}{\textbf{C=C}} & 1608 & C=C stretch & Both & ↑↑ & UV polymerization \\
\hline
\multirow{2}{*}{\textbf{C-H bend}} & 1451 & CH$_2$ bending & Both & ↓ & Alkyl deformation \\
 & 1365 & CH$_3$ bending & Both & ↓ & Terminal groups \\
\hline
\multirow{5}{*}{\textbf{Al-O-C}} & 1267 & C-O stretch & Both & ↓ & C-O bond \\
 & 1228 & Al-O-C stretch & As-deposited only & ↓↓ & Disappears with UV \\
 & 1135 & Al-O-C asymmetric & Both & ↓ & Primary Al-O-C mode \\
 & 1063 & Al-O-C shoulder & Both & ↓ & Shoulder to 1020, more defined in as-dep \\
 & 1020 & Al-O-C symmetric & Both & ↓ & Main Al-O-C peak \\
\hline
\multirow{6}{*}{\textbf{Al-O}} & 845 & Al-O stretch & UV only & ↑↑ & UV-induced ordering \\
 & 800 & Al-O vibration & Both & ↑ & Weak in both, slightly stronger in UV \\
 & 750 & Al-O shoulder & UV only & ↑ & UV-induced shoulder peak \\
 & 670 & Al-O stretch (broad) & Both & ↑↑ & Broad plateau, multiple Al-O environments \\
 & 618 & Al-O vibration & Both & ↑ & Very small, sharper in UV \\
 & 583 & Al-O bending & Both & ↑↑ & Broad, disorder-related \\
\hline
\multirow{2}{*}{\textbf{Expected C≡C}} & 2154 & \textit{C$\equiv$C stretch (internal)} & \textit{Obscured} & ⚠ & Expected ~2154, CO₂ obscured \\
 & 2100 & \textit{C$\equiv$C stretch} & \textit{Obscured} & ⚠ & Expected ~2100, CO₂ interference \\
\hline
\end{tabular}
\begin{flushleft}
\footnotesize
Symbols: $\uparrow$ increase, $\downarrow$ decrease, $\uparrow\uparrow$ major increase ($>70\%$), $\downarrow\downarrow$ major decrease ($>70\%$), $\sim$ stable ($<10\%$ change), $\triangleright$ artifact interference. \\
Spectra: Both = present in both as-deposited and UV-exposed; UV only = appears only after UV exposure; As-dep $\rightarrow$ trace = strong peak becomes very weak; Obscured = expected but masked by CO$_2$ interference.
\end{flushleft}
\end{table*}
